Repository: virtual-labs/exp-etching-of-materials-iitk

## Introduction


<b>Discipline | <b>Mechanical Engineering
:--|:--|
<b> Lab | <b> Sample Preparation and Metallography
<b> Experiment|  <b> Advanced Ceramography Techniques: Preparation and Analysis of Ceramic Microstructures

### About the Experiment 

Metallography is the study of the microstructure of metals and alloys using microscopy. It is the art and science of preparing, interpreting, and analyzing microstructures in materials to understand materials behavior and performance better. The method is used to evaluate metallic materials in various industries, including the aerospace industry, the automotive industry, and parts of the construction industry. It is also used for process control, including examining defects that appear in finished or partly finished products, as well as the studies of parts that have failed during service. It is an essential branch of the Metallurgical Engineering.

<b>Name of Developer | <b> Prof. Shobit Omar and Prof. Shikhar Jha
:--|:--|
<b> Institute | <b> IIT Kanpur 
<b> Email id|     <b>  somar@iitk.ac.in, skjha@iitk.ac.in
<b> Department |  Material Science and Engineering

File: experiment/procedure.md
Standard polishing of ceramic samples for metallographic analysis follows a progressive sequence from coarse grinding to fine polishing, minimizing subsurface damage while achieving a scratch-free surface suitable for etching and microscopy. Ceramics like Al<sub>2</sub>O<sub>3</sub>, ZrO<sub>2</sub>, SiC demand diamond abrasives due to their hardness. <br>

* Section the ceramic using a diamond saw with coolant to avoid thermal damage or chipping. <br>

* Hot-mount in phenolic or epoxy resin (80-180°C) for edge retention; use glass slides or ceramic clamps for thin sections. <br>

* Ensure the sample surface is planar and securely mounted. <br>

Procedure for Polishing <br>

* <b>Coarse Grinding:</b> Use P120-P400 SiC papers or 70-40 µm diamond discs on a rotating platen (150-300 rpm). Grind with water lubrication under 20-40 N load for 1-2 min per step, progressing grit sizes until planar. Clean ultrasonically between steps. <br>

* <b>Fine Grinding:</b> Switch to 15-9 µm diamond discs or plates. Grind 1-2 min per step at 150 rpm platen/50 rpm head, reducing load to 15-25 N. Rinse thoroughly to remove all prior abrasives. <br>

* <b>Rough Polishing:</b> 6-3 µm polycrystalline diamond suspension on medium-nap cloth (e.g., Dac cloth). Polish 2-3 min at 150/60 rpm, light pressure (10-20 N). Cloths stay moist; replace if loaded. <br>

* <b>Intermediate Polishing:</b> 1-0.5 µm monocrystalline diamond on short-nap cloth. 2 min per step, reducing RPM to 120/40. Ultrasonic clean with ethanol between steps.<br> 

* <b>Fine Polishing:</b> 0.1-0.05 µm colloidal silica or alumina slurry on neoprene or chemical leather cloth. Low pressure (5-10 N), 1-2 min at 100-120 rpm. Final rinse in distilled water and dry with warm air. <br>

* Verify under optical microscope (50-100x) for scratch-free, deformation-free surface. Ultrasonic clean in acetone/ethanol if needed. <br>

Procedure for Chemical Etching <br>

* <b>Etchant Selection:</b> Choose based on ceramic-e.g., hot conc. H<sub>3</sub>PO<sub>4</sub> for Al<sub>2</sub>O<sub>3</sub> (30-60 s at 80-100°C); HF/HNO<sub>3</sub> mix for ZrO<sub>2</sub>; molten Na<sub>2</sub>CO<sub>3</sub>-K<sub>2</sub>CO<sub>3</sub> for SiC (5-10 min at 500-600°C). Prepare fresh; concentrations typically 85-98% for acids. <br>

* <b>Immersion/Exposure:</b> Place polished face-down in etchant using Teflon tweezers. Agitate gently. Time precisely (seconds to minutes) via timer. <br>

* <b>Rinsing:</b> Remove sample, rinse immediately in running deionized water (1-2 min), then dilute NaHCO<sub>3</sub> or NH<sub>4</sub>OH solution (30 s) to neutralize acid residue. <br>

* <b>Final Cleaning:</b> Ultrasonic in ethanol (1 min), rinse with distilled water, dry with warm air stream or in desiccator. <br>

* <b>Inspection:</b> Examine immediately under optical microscope (100-500x) for grain boundary relief/contrast. Re-etch if under-etched; repolish if over-etched. <br>

Procedure for Thermal Etching <br>

* <b>Sample Preparation:</b> Polish to the final stage (<0.1 µm colloidal silica). Ultrasonic clean in acetone/ethanol (2 min each), rinse with deionized water, dry thoroughly in oven at 100°C. <br>

* <b>Mount Verification:</b> Ensure no resin/polymer remains; use ceramic holders or bare specimens. Confirm planar surface under the optical microscope. <br>

* <b>Furnace Setup:</b> Preheat tube/muffle furnace to target temperature (typically 0.8-0.95 Tsinter, e.g., 1400-1600°C for Al<sub>2</sub>O<sub>3</sub>; 1200-1350°C for ZrO<sub>2</sub>). Use high-purity air or N2 atmosphere for Si3N4 to prevent oxidation. <br>

* <b>Heating Cycle:</b> Place sample on platinum foil or alumina crucible. Ramp at 10-20°C/min to etch temperature. Hold for 20-40 min (adjust per ceramic: shorter for fine grains). <br>

* <b>Cooling:</b> Furnace cool at 10-20°C/min to 200°C, then air cool. Avoid thermal shock. <br>

* <b>Post-Processing:</b> Ultrasonic clean in ethanol (1 min) to remove loose debris. Blow dry with compressed N2. Inspect immediately at 100-500x for grain boundary grooving/phase contrast.

File: experiment/references.md
1. Ceramography: Preparation and Analysis of Ceramic Microstructures by Richard E. Chinn<br>
2. Handbook of Sample Preparation for Scanning Electron Microscopy and X-Ray Microanalysis by Patrick Echlin<br>
3. Metallographic Specimen Preparation for Alumina Ceramics<br>
4. https://en.wikipedia.org/wiki/Ceramography<br>

File: experiment/theory.md
<!-- Metallography is the study of the microstructure of metals and alloys using microscopy. It is the art and science of preparing, interpreting, and analyzing microstructures in materials to understand materials behavior and performance better. The method is used to evaluate metallic materials in various industries, including the aerospace industry, the automotive industry, and parts of the construction industry. It is also used for process control, including examining defects that appear in finished or partly finished products, as well as the studies of parts that have failed during service. It is an essential branch of the Metallurgical Engineering.<br>
A well-prepared metallographic specimen is<br> 
* A representative sample<br> 
* Sectioned, ground, and polished to minimize disturbed or flowed surface metal caused by mechanical deformation and thus to allow the true microstructure to be revealed by etching.<br> 
* Free from polishing scratches and pits and liquid staining<br> 
* Flat enough to permit examination by optical microscope or SEM.<br>

 <b> Various steps involved in the specimen preparation and the significance of each step</b>  
Many steps in the preparation of metallographic specimens described here are also applicable in other types of metallographic studies, such as electron microscopy, micro-hardness testing, quantitative measurement of constituents of structures, and electron microprobe analysis. Preparation of metallographic specimens generally requires five primary operations:<br> 
*	Sectioning<br> 
*	Mounting (which is necessary when the sample cannot be held properly due to its shape and/or size while polishing)<br> 
*	Grinding<br> 
* Polishing<br> 
*	Etching<br>
These operations are listed below in the order they are performed.<br>

<b>1	Sectioning</b><br> 
Separate test pieces or coupons attached to castings or forgings should be designed so that a minimum of sectioning is required for producing metallographic specimens. Sectioning becomes necessary when studying parts that have failed in service, where a specimen must be taken from a large block of material. Therefore, metallographic studies of such samples often involve more than one sectioning operation.<br> 

Many metallographic studies require more than one specimen. For example, a study of deformation in wrought metals usually requires two sections- one perpendicular to, and the other parallel to, the central axis of the direction of deformation. Failed parts may best be studied by selecting a specimen that intersects the origin of the failure if the origin can be identified on the surface. Depending on the type of failure, it may be necessary to take several specimens from the area of failure and adjacent areas.<br><br>

<b>2	Mounting of Specimens </b><br> 
The primary purpose of mounting is to make it convenient to handle specimens of arbitrary shape and/or small sizes during various steps of metallographic sample preparation and examination. A secondary purpose is to protect and preserve extreme edges or surface defects during metallographic preparation. Specimens may also require mounting to accommodate various types of automatic devices used in metallographic laboratories or to facilitate placement on the microscope stage. An additional benefit of mounting is identifying the sample (name, alloy number, or laboratory code number) without damaging the specimen.<br>

<b>2.1 Compression mounting:</b><br>  It is the most common mounting method, which involves molding around the metallographic specimen by heat and pressure using molding materials such as Bakelite, Diallyl Phthalate resins, and acrylic resins. Bakelite and Diallyl phthalate are thermosetting, and acrylic resins are thermoplastic.<br>

Not all materials or specimens can be mounted in thermosetting or thermoplastic mounting. The heating cycle may cause changes in the microstructure, or the pressure may cause delicate specimens to collapse or deform. The size of the selected specimen may be too large to be accepted by the available mold sizes. These difficulties are usually overcome by cold mounting.<br>

Cold Mounting requires no pressure and little heat and is a means of mounting large specimens more rapidly than possible by compression mounting. Epoxy resins are the most widely used cold mounting materials. They are hard and adhere tenaciously to most metallurgical, mineral, and ceramic specimens.<br><br>

<b>3	Grinding</b><br>
Grinding is the most important operation in specimen preparation. During grinding, the operator has the opportunity to minimize mechanical surface damage that subsequent polishing operations can remove. Even if sectioning is done carelessly, resulting in a severely damaged surface, the damage can be eliminated by prolonged grinding. However, prolonged grinding should be avoided since it might lead to excess heating or surface damage.<br> <br>
<center><image src="images/Picture1.png"></image></center><br><br>
Grinding is accomplished by abrading the specimen surface through a sequence of operations using progressively finer abrasive grits. Grit sizes ranging from 60 mesh to 150 mesh are usually regarded as coarse abrasives, and grit sizes ranging from 180 mesh to 600 mesh as fine abrasives. Grinding should commence with the coarse grit size for making an initial flat surface and remove the effects of sectioning. Hack-sawed, band-sawed, or rough surfaces usually require abrasive grit sizes in the 80 to 150 mesh range. Grinding should be done sequentially, from the coarser to the finer. A satisfactory grinding sequence might involve 180, 240, 400, and 600 mesh grit sizes. Grinding aims to remove the oxide layer's damaged layer or uneven surfaces that might have formed during the last sectioning operation. However, the depth of cold-worked metal is roughly inversely proportional to the hardness of the specimen and maybe 10 to 50 times the abrasive particle's penetration depth.<br><br>
To ensure the complete elimination of the previous grinding scratches found by visual inspection, the direction of grinding must be changed by 90o from the one stage of grinding to the next stage. In addition, microscopic examination of the various ground surfaces during the grinding sequence may be worthwhile in evaluating the effect of grinding. Each ground surface should have scratches that are clean-cut and uniform in size, with no evidence of previous grinding scratches. Cleaning before going to the next stage of grinding is always helpful.<br><br>

<b>3.1 Grinding Mediums</b><br>
Grinding media are silicon carbide (SiC), aluminum oxide (Al2O3), emery (Al2O3-Fe3O4), and diamond particles. All except diamonds are generally bonded to paper or cloth backing material of various weights in the form of sheets, disks, and belts of various sizes. The abrasives may also be used in powder form by charging the grinding surfaces with loose abrasive particles.<br>

Automatic grinding, as the name implies, is done without hand assistance. All automatic grinding devices use lap surfaces on which paper-based disks are placed or abrasive powder is charged. The lap is either a rotating or a vibrating disk, where the latter is described as vibratory grinding.<br><br>

<b>4	Polishing</b><br>
Polishing is the final step in producing a flat, scratch-free surface and mirror-like appearance. Such a surface is necessary for subsequent accurate metallographic interpretation, both qualitative and quantitative. The polishing technique should not introduce extraneous structure, such as disturbed metal, pitting, dragging out of inclusions, and staining.<br>

<b>4.1 Mechanical Polishing</b><br>
Mechanical polishing is frequently used to describe the final polishing procedures involving cloth-covered laps and suitable polishing abrasives, such as Al2O3 slurry. The laps have either a rotating or a vibrating motion, and the specimens are held by hand, held mechanically, or merely confined within the polishing area. Polishing should be done in a relatively dust-free area, preferably removed from the area for sectioning, mounting, and rough grinding. Any contamination of a polishing lap by abrasive particles carried over from preceding operations or by dust, dirt, or other foreign matter in the air cannot be tolerated. Carryover because of improper cleaning between final polishing steps is another prime source of contamination. It is just as crucial for the operator to wash his/her hands meticulously as it is for him/her to remove all traces of polishing abrasive from the specimen before proceeding to the next finer polishing operation.<br>

<b>4.2 Electrolytic Polishing</b><br>
Even with the most careful mechanical polishing, some disturbed metal, even a very small amount, will remain after the preparation of a metallographic specimen. This is no problem if the specimen is to be etched for structural investigation because etching is usually sufficient to remove the slight layer of disturbed metal. However, electrolytic or chemical polishing is preferred if the specimen is to be examined in the polished condition or if no surface disturbance can be tolerated. The basic principle involved in this technique is anodic dissolution of the sample's surface which results in a leveling and brightening of its surface.<br>

Electro polishing does not disturb any metal on the specimen surface and is ideally suited for the metallographic preparation of soft metals, most single-phase alloys, and alloys that work harden readily. The disadvantages of electro-polishing include preferential attack in multiphase alloys caused by differences in electrical potential between phases. Proper choice of electrolyte and operating conditions will minimize these disadvantages.<br>

Metals, especially stainless steel, and other alloys can have their surfaces treated using an electrochemical process called electropolishing. This procedure is intended to leave a metal surface with a smooth, polished, and frequently visually appealing finish by removing a predetermined amount of material. Electropolishing is frequently used in a variety of industries where a superior surface finish is essential, such as the medical, pharmaceutical, aerospace, and electronics sectors.<br>

<b>4.2.1 Principle</b><br>
The foundation of electropolishing is the anodic dissolution principle, which involves using an electrolytic cell to selectively remove metal from a workpiece's surface. Electropolishing produces a smoother and more reflective finish by uniformly removing material from the entire surface, in contrast to traditional polishing techniques.<br>

<b>4.2.2 Equipment and setup</b><br>
*	<b>Electrolyte bath</b><br> An appropriate electrolyte solution is made, usually with certain additives and acids. Mixtures of sulfuric acid, phosphoric acid, and other chemicals are common electrolytes.<br>

*	<b>Cathode and anode</b><br> The anode of the electropolished workpiece is the same as the cathode, which is also submerged in the electrolyte bath and is typically composed of stainless steel. The anode and cathode are connected by an electric current.<br>

*	<b> Power supply</b><br> Electric current is applied between the anode and cathode using a direct current (DC) power supply.<br>

<b>4.2.3 Advantages of electropolishing-</b><br>
*	<b> Improved surface finishing</b><br> Surface roughness is reduced by electropolishing, which creates a smooth, mirror-like surface.<br><br>
*	<b> Deburring and smoothing</b><br> The removal of burrs and sharp edges improves component safety.<br><br>
*	<b> Corrosion resistance</b><br> By passivating the metal surface, the procedure increases its corrosion resistance.<br><br>
*	<b> Micro finish improvement</b><br> Surface finishes as fine as microinches can be obtained by electropolishing.<br><br>

<b>4.2.4 Applications:</b><br>
*	<b> Medical devices</b><br> Surgical instruments and implants<br><br>
*	<b> Aerospace</b><br>Components for aircrafts and spacecrafts<br><br>
*	<b> Automotive</b><br> Engine components and decorative parts<br><br>
*	<b> Electronic</b><br> Semiconductor and electronic components<br>
Enhancing the surface qualities of metal components through electropolishing offers several advantages, including improved corrosion resistance, functional performance, and aesthetic appeal. Its extensive application in a variety of industries attests to its significance for engineering and manufacturing procedures.<br><br>

<b>5 Etching</b><br>
Metallographic etching is used to reveal the structural characteristics of a metal. This is essential since these structural characteristics are not visible in the polished mirror-like surface of the metal. It can be used for phase identification, dislocation density calculation (etch pitting), and orientation studies. The principle of etching multiphase alloys is based on the preferential attack (different rates of electrochemical dissolution of phases in the etchant) or preferential staining of one or more phases because of differences in chemical composition and grain orientation. Before being etched, a specimen should be inspected for polishing defects, such as scratches, pits, relief polish, comet tails, pulled-out inclusions, and voids.<br>

<b>5.1 Chemical Etching</b><br>
Chemical etching is accomplished by immersing the specimen in (or swabbing it with) a suitable etchant until the required structure is revealed. Etching is done in Petri dishes or in other suitable containers with loose covers to prevent excessive evaporation of the solvent, particularly alcohol solutions. Glass containers can be used for all etchants except hydrofluoric acid solutions, where the container should be made of polyethylene or other suitable material. Using tongs or other convenient handling devices, the surface of the specimen is immersed in the etchant with some agitation to ensure that fresh etchant is in contact with the specimen all the time. Most metals lose their bright appearance during etching, indicating that etching is taking place. With practice, one can ascertain the completion of etching by the degree of dullness of the surface. If the etching procedure calls for swabbing, the surface of the specimen can be swabbed with cotton saturated with the etchant, or the specimen can be immersed and swabbed while in the solution. When etching is complete, the specimen is rinsed in running water and then in alcohol, followed by drying in a stream of warm air (hand dryer). After etching, the specimen surface is observed under the optical microscope to study its microstructure. Care should be taken while etching so that the hand is not affected by the etching.<br>

<b>5.2 Tint Etching:</b><br>
Tint etchants are designed to color etch a wide range of metals and alloys, including lead, tungsten, molybdenum, zinc, steel, stainless steel, nickel base alloys, and copper base alloys. Tint etching of titanium and aluminium alloys has yielded varying degrees of success. The most widely used tint etchant is the one created by Klemm, which colors ferrite in steels, reveals burning or overheating in steels, and develops the grain structure of lead, tin, and zinc in addition to copper and many copper alloys.<br>

Chemical balancing is used in satisfactory tint, or stain, etchants to create a stable film on the specimen surface. In contrast, the corrosion products created during etching are redissolved into the etchant in regular chemical etchants. Anodic, cathodic, and complex systems are the different classifications for tint etchants based on the type of film precipitation. Etching is a regulated process of corrosion that relies on the electrolytic interaction of surfaces with varying potentials. Between grains of different orientations, between grain boundaries and interiors, between impurity phases and the matrix, or at concentration gradients in single-phase alloys, there may be a difference between pure metals and single-phase alloys. A potential also exists between the different phases that are present in multiphase alloys.<br>

When chemical etchants are used, these possible variations change the rate of attack, exposing the microstructure. One phase of an alloy with two phases has a higher potential than the other. The more electronegative (cathodic) phase is not significantly attacked during etching, but the more electropositive (anodic) phase is. The potential difference between two phases is larger than the potential differences found in alloys with only one phase. As a result, alloys containing two or more phases etch faster than alloys and metals with just one phase.<br>

Typically, anodic, or cathodic phases are colored by tint etchants. Tint etchants for steels that are selective to the phases that are typically cathodic have been developed with some degree of success. On the other hand, most tint etchants color the anodic phases. Typically, acidic solutions with alcohol or water as the solvent are used as tint etchants. They are designed to cover the surface of the specimen with a thin layer, usually 40–500 nm thick, of an oxide, sulphide, complex molybdate, elemental selenium, or chromate.<br> 

Interference is the same process that creates color as vacuum deposition or heat tinting. Tint etchants are only effective when immersed; they cannot be used to create films by swabbing. Potentials applied externally are not employed. Colors are controlled by the thickness of the film. When viewed with white light, interference produces colors in the typical order of yellow, red, violet, blue, and green as the film thickness increases. In anodic systems, the film only forms on top of the anodic phase, but its thickness varies according to the phase's crystallographic orientation. Therefore, the etch time needs to be kept constant to produce the same color every time. Usually, this is done by timing the etch and observing the sample's macroscopic color while it is being stained. Tint etchants, created by Beraha, leave a thin layer of sulphide on a variety of metals, including copper, copper alloys, nickel base alloys, steels, and cast irons.<br>

Sodium metabisulfite (Na<sub>2</sub>S<sub>2</sub>O<sub>5</sub>), potassium metabisulfite (K<sub>2</sub>S<sub>2</sub>O<sub>5</sub>), and sodium thiosulfate ((Na<sub>2</sub>S<sub>2</sub>O<sub>3</sub>· 5H<sub>2</sub>O) are common ingredients in tint etchants. These are typically used to color anodic phases and are used with water as the solvent. Hydrochloric acid is added to tint more metals that are resistant to acid. These substances are found in tint etchants, which result in sulphide films. Sulphur dioxide and hydrogen sulphide odors are noticeable when in use. Etching ought to be done under a hood, even though this is just a small annoyance.  -->


<b>Ceramography</b> is the study of the microstructure of ceramic materials using microscopy. It involves the art and science of preparing, interpreting, and analyzing microstructures in ceramics to better understand their behavior and performance. This method is widely used in various industries, including aerospace, electronics, biomedical, and structural applications. It is essential for quality control, failure analysis, and research into advanced ceramic materials.<br><br>

A well-prepared ceramographic specimen should be: <br>
A representative sample that accurately reflects the microstructure of the bulk material. <br>
Sectioned, ground, and polished to minimize surface damage and deformation, ensuring the true microstructure is revealed during etching. <br>
Free from polishing scratches, pits, and contamination to avoid misinterpreting the microstructure. <br>
Flat and well-polished to allow accurate examination under an optical microscope, SEM, or other advanced characterization techniques. <br><br>


Preparing ceramic samples for ceramography involves several critical stages to ensure high-quality microstructural analysis. The major stages include-<br>
•	Sawing<br>
•	Mounting<br>
•	Grinding<br>
•	Polishing<br>
•	Etching<br>
•	Microscopy and Analysis<br><br>

<b>Sample preparation :</b> The first step in ceramography involves the careful preparation of samples for microscopic analysis. This includes sawing, mounting, grinding, polishing, and etching the ceramic specimens to reveal their internal microstructure without inducing artifacts.<br>

Precision cutting tools, diamond saws, and abrasive slurries are commonly used for sectioning ceramics, ensuring minimal damage to the material’s structure. Mounting the samples in resin or epoxy provides stability during subsequent grinding and polishing stages.<br><br>

<b>1 Sawing :</b><br><br>

Sawing is carried out to obtain a representative section of a ceramic component for subsequent polishing and microscopic examination, or to isolate a specific region of interest. The operation must be performed with care to minimize the introduction of damage such as cracking, chipping, or surface flaws, thereby preserving the structural integrity of the specimen for ceramographic analysis. <br>

Ceramic specimens should be sectioned using a high-speed cut-off machine equipped with a water-cooled, low-density, metal-bonded diamond wafering blade (Fig. 1(a)). In certain cases, a resin-bonded diamond blade may be preferable depending on the material characteristics. For dense ceramics, a normal load of approximately 5–10 N (500–1000 gf) and a blade rotation speed of 2000–5000 rpm are recommended. For refractories, concrete, and semiconductor materials, lower cutting conditions of ~1 N load and ~500 rpm are typically sufficient.<br>

A low-speed saw employing oil or kerosene as the coolant and lubricant may also be used; however, cutting dense ceramics at low rotational speeds (≈500 rpm) can be extremely slow. In all cases, the specimen (or blade) should be fed slowly and uniformly to avoid the formation of jagged or damaged cut surfaces. Any burrs formed during cutting should be removed using a coarse diamond grinding wheel (approximately 400 grit or 45 µm).<br>

Sawing must be conducted with due care to minimize specimen damage, including overheating, the introduction of dislocations, deformation twinning, and surface cracking. Although ceramics are generally less susceptible to thermal damage than many metallic materials, the use of an appropriate liquid coolant is essential to control frictional heating. The coolant or lubricant should be selected such that the ceramic is chemically inert and insoluble in the medium.<br>

When oil-based lubricants are employed, the specimen should be thoroughly cleaned after cutting using warm water and a mild detergent (e.g., Ivory, Micro-90) to remove residual oils. Distilled or deionized water should be used if the tap water is excessively hard. Prior to cleaning, it must be confirmed that the specimen is not water-soluble.<br>

<image src="images\image_1.png"><br>

<b>2 Mounting :</b><br><br>

Ceramic specimens may be mounted using two primary approaches, selected according to their density, mechanical integrity, and porosity. Dense ceramics are most effectively mounted using powdered thermosetting resins that polymerize under uniaxial compression, often containing fillers to improve edge retention and mechanical support. Traditional manual mounting presses operate on a screw or jack-based mechanism, whereas modern automated presses employ controlled heating, water cooling, and compressed air to achieve faster and more reproducible mounting cycles.<br>

In contrast, fragile, porous, or friable ceramics are better suited for castable liquid resins, which polymerize through the addition of a catalyst or hardener. These resins provide gentle encapsulation and minimize mechanical damage during subsequent preparation steps. Common ceramic materials such as alumina (Al2O3), zirconia (ZrO2), and silicon carbide (SiC) can be mounted using either cold- or hot-mounting techniques. Cold mounting typically involves embedding the specimen in epoxy or acrylic resin and curing at room temperature or under mild heating (~30–40 °C), making it suitable for all three ceramics by avoiding thermally induced stresses. Hot mounting involves pressing the specimen in a thermosetting resin, such as bakelite, at elevated temperatures (~180 °C) and pressures (250–300 bar) for several minutes. Although hot mounting provides excellent mechanical support and edge definition, careful control is required to prevent cracking or damage, particularly in brittle materials such as silicon carbide.

<b>2.1 Compression Mounting :</b><br><br>

<image src="images\image_2.png"><br>

Compression mounting is a technique used to encapsulate ceramic or metallic specimens in a hardened resin for easier handling during microstructural analysis. This method is ideal for dense, non-porous materials that can withstand heat and pressure without degradation. It can be done two ways- <br>

•	Compression Mounting-Automatic Mounting Press<br>
•	Compression Mounting-Hydraulic Mounting Press. <br><br>

<b>2.2 Castable Mounting (Cold mounting) :</b><br><br>

Castable liquid resins are employed for mounting fragile, porous, or friable ceramic specimens, including refractory bricks, mineral sections, and microelectronic components. These resins readily infiltrate pores and voids, providing mechanical support without inducing damage. The use of a vacuum chamber is recommended to enhance resin penetration and eliminate trapped air, while low-stress curing conditions help preserve delicate microstructural features. In cases of highly fragile ceramics, mounting may be performed prior to sawing to prevent fracture or edge damage.<br>

This approach, commonly referred to as cold mounting, involves an exothermic polymerization reaction with peak temperatures typically reaching ~120 °C, which is substantially lower than the ~150 °C encountered during compression (hot) mounting. Although unfilled castable resins exhibit relatively low abrasion resistance, this limitation can be mitigated by incorporating ceramic filler particles, thereby improving edge retention and wear resistance during subsequent grinding and polishing operations.<br>

<image src="images\image_3.png"><br><br>

The below table provides information on different compression mounting resins, their fillers, characteristics, and applications.<br><br>

<image src="images\image_4.png"><br>

<b>3 Grinding :</b><br><br>

Grinding is a critical step in the preparation of ceramic specimens for microstructural characterization, as it produces a flat and uniformly smooth surface suitable for subsequent polishing and etching. Owing to the high hardness and brittleness of ceramics, improper grinding can introduce artifacts such as microcracks, edge chipping, and subsurface damage, which may obscure or distort the true microstructure. To minimize these effects, grinding is performed using a controlled, sequential abrasive process.<br>

Grinding typically begins with a coarse silicon carbide (SiC) abrasive paper (≈240 grit) to remove sectioning damage and major surface irregularities. The specimen is then progressively ground using intermediate (400–600 grit) and fine (800–1200 grit) abrasives to gradually refine the surface and eliminate scratches from the previous step. The choice of grit size and progression is governed by the hardness of the ceramic and the required surface quality, with care taken to avoid excessive material removal.<br>

Adequate lubrication, typically with water or alcohol-based fluids, is essential to limit heat generation, reduce friction, and prevent thermal stresses and surface contamination. Uniform pressure, consistent rotation speed, and proper specimen orientation must be maintained throughout grinding to ensure surface planarity and to prevent localized damage.<br>

Effective grinding is essential for the success of subsequent polishing and etching stages. A properly ground ceramic specimen exhibits minimal subsurface damage, enabling accurate and high-resolution microstructural analysis using optical and electron microscopy techniques.<br><br>

<b>4 Polishing :</b><br><br>

Polishing is a crucial step in ceramography to achieve a smooth, scratch-free surface for microscopic examination. After grinding, the ceramic sample undergoes a series of polishing stages using progressively finer abrasives. Diamond suspensions (6 µm, 3 µm, and 1 µm) are commonly used, followed by a final polish with colloidal silica (0.05 µm) to remove any residual scratches and enhance contrast. The polishing process must be carefully controlled to prevent surface damage, such as pull-outs or smearing, which can obscure microstructural features. Proper lubrication and controlled force ensure a high-quality finish suitable for optical and electron microscopy.<br><br>

<b>5 Etching :</b><br><br>

Etching is a critical step in the microscopic characterization of ceramic materials, as it reveals key microstructural features such as grain boundaries, secondary phases, and defects that are not visible on a polished surface. Compared to metals, ceramics are generally more chemically inert, making etching more challenging and necessitating the use of material-specific etchants or thermal treatments. The primary objective of etching is to enhance contrast under optical or electron microscopy by selectively attacking specific phases or by generating surface relief, thereby enabling accurate assessment of grain morphology, phase distribution, and structural integrity. Proper etching is essential for reliable microstructural interpretation in quality control, failure analysis, and materials development.<br>

In ceramography, two principal etching approaches are commonly employed: selective chemical etching and thermal etching. Chemical etching involves controlled surface corrosion using appropriate reagents, whereas thermal etching produces grain-boundary relief through high-temperature exposure without significant material removal.<br>

For example, alumina (Al<sub>2</sub>O<sub>3</sub>) can be chemically etched by immersion in boiling concentrated phosphoric acid for 30–60 s, or thermally etched in air at approximately 1500 °C for 20–40 min. Prior to thermal etching, any polymeric mounting material must be removed. Alumina and alumina–magnesia (Al<sub>2</sub>O<sub>3</sub>–MgO) systems are typically thermally etched in air, while zirconia (ZrO<sub>2</sub>) requires chemical etching using deionized water in combination with sulfuric acid ((H<sub>2</sub>SO<sub>4</sub>). Silicon carbide (SiC), owing to its high chemical stability, is etched using molten salt mixtures such as NaHCO<sub>3</sub>–KHCO<sub>3</sub>. Tungsten carbide (WC) can be etched with hydrochloric acid (HCl) or 30% hydrogen peroxide (H<sub>2</sub>O<sub>2</sub>) to enhance phase contrast. Silicon nitride (Si<sub>3</sub>N<sub>4</sub>) is thermally etched in high-purity nitrogen to prevent oxidation. Ultra-high-temperature ceramics such as zirconium diboride (ZrB<sub>2</sub>) are etched using a mixture of nitric acid (HNO<sub>3</sub>) and hydrofluoric acid (HF), while titanium diboride (TiB<sub>2</sub>) is etched using lactic acid (2-hydroxypropanoic acid) for controlled surface relief.<br>

Each etching technique is selected based on the chemical stability, bonding characteristics, and microstructural features of the ceramic under investigation to ensure precise and reproducible microstructural characterization.<br><br>

<image src="images\image_5.png"><br>

**Figure:** Thermally etched 99.9% alumina <br> <br>
Etching of ceramic samples can be broadly classified into chemical etching, thermal etching, and plasma etching, each tailored to specific materials and analysis requirements. Below are the different types of etching techniques along with common etchants used for ceramic materials- <br><br>

<b>5.1 Chemical Etching :</b><br><br>

Chemical etching is a widely employed technique in ceramography to enhance the visibility of microstructural features such as grain boundaries, phase distributions, and defects during microscopic examination. Because most ceramics are chemically inert, effective etching requires carefully selected reagents that can selectively attack specific phases or induce controlled surface relief. The process typically involves immersing a well-polished ceramic specimen in an appropriate chemical etchant that reacts preferentially with certain constituents of the material, thereby revealing the underlying microstructure.<br>

The choice of etchant depends strongly on the ceramic composition. For example, alumina is commonly etched using hot phosphoric acid (H<sub>3</sub>PO<sub>4</sub>), whereas ZrO₂ may be etched using HF or mixtures of HCl and H<sub>2</sub>O<sub>2</sub>. Silicon-based ceramics such as SiC and Si<sub>3</sub>N<sub>4</sub>, owing to their high chemical stability, often require more aggressive etching conditions, including molten alkalis (e.g., NaOH or KOH) or fluorine-containing acids. Etching parameters such as time, temperature, and reagent concentration must be carefully controlled to avoid excessive material removal, surface damage, or misrepresentation of the true microstructure.<br><br>

<b>5.2 Thermal Etching :</b><br><br>

Thermal etching is a microstructural revelation technique used for ceramic materials that avoids the use of chemical reagents. In this method, a polished ceramic specimen is heated to a temperature slightly below its sintering temperature, promoting surface diffusion and grain-boundary grooving. This controlled thermal treatment enhances the contrast of grain boundaries, phase distribution, and porosity during microscopic examination. Unlike chemical etching, thermal etching does not introduce extrinsic contamination or preferential chemical attack, making it particularly suitable for examining intrinsic microstructural features. The technique is especially effective for chemically inert or highly corrosion-resistant ceramics, such as Al<sub>2</sub>O<sub>3</sub>, SiC, and ZrO₂.<br>

<image src="images\image_6.png"><br><br>

**Figure:** Thermally etched Gd-doped CeO<sub>2</sub> <br> <br>
<image src="images\image_7.png"><br>

<b>5.3 Plasma Etching :</b><br><br>

Plasma etching is an advanced, non-contact technique used to reveal the microstructure of ceramic materials by controlled surface modification using ionized gases. In this method, the polished ceramic specimen is exposed to a low-pressure plasma, typically generated from reactive gases such as oxygen, argon, CF₄, or SF₆, which selectively interacts with the surface through physical sputtering and/or chemical reactions. Plasma etching enhances microstructural contrast by preferentially etching grain boundaries, secondary phases, or defect-rich regions, thereby making features such as grain morphology, phase distribution, and porosity clearly visible under optical or electron microscopy.<br>

Compared to chemical etching, plasma etching offers superior control over etch depth, uniformity, and selectivity, while avoiding liquid chemicals that may cause uncontrolled dissolution or contamination. It is particularly effective for chemically inert or complex ceramics, including SiC, Si<sub>3</sub>N<ub>4</sub>, Al<sub>2</sub>O<sub>3</sub>, ZrO₂, and advanced ceramic coatings used in microelectronics and energy devices. By adjusting plasma parameters such as gas composition, power, pressure, and exposure time, the etching process can be finely tuned to reveal intrinsic microstructural features without inducing thermal damage or mechanical stress. As a result, plasma etching is widely employed in high-resolution microstructural analysis, failure investigations, and the preparation of ceramics for SEM and EBSD studies.
